Repository: Tools00/pem-ec-designer

# pem-ec-designer

Visual designer for **PEM water-electrolysis cells** — parametric
component library, CAD-quality 3D, polarisation physics.

**Status:** v0.0.1 (unreleased) — pre-alpha. Schema scaffolded, **18 components
across 5 categories** (membrane · GDL · anode CL · cathode CL · BPP) with
20 BibTeX sources. **UI v0 runs**: PySide6 MainWindow with library sidebar
+ embedded VTK viewer. Launch: `PYTHONPATH=src python -m pem_ec_designer`.
See [`CHANGELOG.md`](CHANGELOG.md) and [`docs/STATUS.md`](docs/STATUS.md).

## What this is

A desktop simulation tool that lets you:

- Pick electrolyzer components from a curated, source-cited library
- Compose them into a stack with parametric geometry
- Compute polarisation curves, efficiency waterfalls, and LCOH
- Export the geometry as STEP/STL via [build123d](https://build123d.readthedocs.io/)

Successor of [`../pem-ec-0d/`](../pem-ec-0d/), which is frozen at v0.6.

## Quickstart (development)

```bash

# 1. create venv
python3.11 -m venv .venv
source .venv/bin/activate

# 3. regenerate JSON schema from Pydantic models
python -m pem_ec_designer.schema.cli

# 4. run tests
pytest

## Architecture

See `docs/adr/` for the decision record:

| ADR | Topic |
|---|---|
| [001](docs/adr/001-framework-choice.md) | Framework: PySide6 + pyvistaqt + build123d |
| [002](docs/adr/002-library-architecture.md) | Library: Pydantic schema, BibTeX sources, hierarchical IDs |
| [003](docs/adr/003-qt-binding-license.md) | Qt binding: PySide6 (LGPL) — keeps product license free |

Layer structure (per ADR-001 §3.1):

```
src/pem_ec_designer/
├── ui/             # PyQt6 widgets         (framework-specific)
├── visualization/  # pyvistaqt + build123d (library-specific)
├── assembly/       # stack composition     (framework-agnostic)
├── physics/        # 0D physics, pure fns  (no Qt imports)
├── materials/      # library loader
├── schema/         # Pydantic models       (single source of truth)
└── foundation/     # constants, units      (CODATA 2018, SI internal)
```

## The library

`library/` is the data side — JSON specs + BibTeX sources, edited
by humans, validated by Pydantic. See [`library/README.md`](library/README.md)
for how to add a component.

Strict-quellen-policy (ADR-002 D4): every numerical value must cite
a paper or datasheet. Cross-validation runs on every load — missing
references break tests.

## Validation status

| Gate | Status |
|---|---|
| `import pem_ec_designer.physics` without Qt | ✓ tests/test_no_qt_imports.py |
| Unit round-trip for foundation.units | ✓ tests/test_units.py |
| Pydantic schema rejects flat IDs, accepts hierarchical (incl. underscore) | ✓ tests/test_schema.py |
| Library cross-validation (18 components, 5 categories) | ✓ tests/test_library.py |
| build123d STEP-export smoke (membrane, GDL, flow-field) | ✓ tests/test_geometry.py |
| PySide6 + pyvistaqt MainWindow renders headless to PNG | ✓ scripts/smoke_mainwindow.py |
| **Total** | **88/88 passing** |

# Library — component specifications

This directory is the **single source of truth** for component data.
The Python package consumes it; the UI displays it; CAD generators
read parametric values from it.

## Layout (per ADR-002)

```
library/
├── schema.json         # auto-generated, do NOT edit (CI-checked)
├── materials.json      # ~20 materials, referenced by components
├── sources.bib         # BibTeX of all papers + datasheets
└── components/
    ├── membrane.json
    ├── anode_cl.json
    ├── cathode_cl.json
    ├── gdl.json
    ├── bpp.json
    ├── flow_field.json
    ├── endplate.json
    └── gasket.json
```

## How to add a component

1. Pick the right file under `components/{category}.json`.
2. Use a hierarchical ID: `{category}.{family}.{variant}`,
   e.g. `membrane.nafion.117`.
3. Reference the material via `{"ref": "<material-id>"}`. If the
   material does not exist yet, add it to `materials.json` first.
4. Every numerical value is a `SourcedValue`:
   ```json
   "thickness": {
     "value": { "value": 183, "unit": "um" },
     "source": "chemours.datasheet.n117"
   }
   ```
5. The `source` ID must resolve to a BibTeX key in `sources.bib`.
   If you don't have a real source, **leave the field out** (set to
   `null`). Do not invent a source. (Strict-Quellen, ADR-002 D4.)
6. Run `python -m pem_ec_designer.schema.cli` to regenerate `schema.json`.
7. Run `pytest tests/` to verify cross-validation.

## What lives here vs. in code

- **Here:** numeric data, material properties, geometry parameters
  (footprint, channel widths), prices, source citations.
- **In code (`src/pem_ec_designer/`):** physics formulas, geometry
  generators (build123d), UI rendering, validation logic.

The boundary is intentional: data changes go through Git diffs on
JSON, code changes go through Git diffs on Python. Two reviewable
streams.

File: library/components/anode_cl.json
{
  "anode_cl.bernt2016.optimal": {
    "category": "anode_cl",
    "name": "IrO2/TiO2 anode CL — 2.0 mg_Ir/cm², 11.6 wt% ionomer (Bernt 2016 optimum)",
    "name_de": "IrO2/TiO2 Anoden-CL — 2.0 mg_Ir/cm², 11.6 wt% Ionomer (Bernt 2016 Optimum)",
    "manufacturer": null,
    "thickness": {
      "value": { "value": 10, "unit": "um" },
      "source": "bernt2016jes",
      "confidence": "paper",
      "note": "Reported range 8–12 µm; midpoint used. Cross-section determined post-MEA fabrication."
    },
    "catalyst_loading": {
      "value": { "value": 2.0, "unit": "mg/cm^2" },
      "source": "bernt2016jes",
      "confidence": "paper",
      "note": "Primary loading 2.00 ± 0.25 mg_Ir/cm² across the ionomer-content series. Supported on TiO2."
    },
    "footprint": {
      "shape": "circular",
      "diameter": { "value": 50, "unit": "mm" }
    }
  },

  "anode_cl.bernt2016.low_ionomer": {
    "category": "anode_cl",
    "name": "IrO2/TiO2 anode CL — 1.46 mg_Ir/cm², 2.2 wt% ionomer (Bernt 2016 low-ionomer)",
    "name_de": "IrO2/TiO2 Anoden-CL — 1.46 mg_Ir/cm², 2.2 wt% Ionomer (Bernt 2016, ionomerarm)",
    "manufacturer": null,
    "thickness": {
      "value": { "value": 10, "unit": "um" },
      "source": "bernt2016jes",
      "confidence": "paper",
      "note": "Reported range 8–12 µm for the ionomer-content series; midpoint used."
    },
    "catalyst_loading": {
      "value": { "value": 1.46, "unit": "mg/cm^2" },
      "source": "bernt2016jes",
      "confidence": "paper",
      "note": "Low-ionomer reference sample (2.2 wt% Nafion); slightly lower Ir loading than primary 2.0 mg/cm² series."
    },
    "footprint": {
      "shape": "circular",
      "diameter": { "value": 50, "unit": "mm" }
    }
  }
}

File: library/components/cathode_cl.json
{
  "cathode_cl.zhang2024.baseline": {
    "category": "cathode_cl",
    "name": "Pt/HSAC cathode CL — 0.1 mg_Pt/cm² baseline (Zhang 2024)",
    "name_de": "Pt/HSAC Kathoden-CL — 0.1 mg_Pt/cm² Baseline (Zhang 2024)",
    "manufacturer": null,
    "thickness": {
      "value": { "value": 4, "unit": "um" },
      "source": "zhang2024acsami",
      "confidence": "paper",
      "note": "Estimated from Zhang 2024: 50 wt% Pt on HSAC at 0.025 mg/cm² gives ~1 µm; scaling linearly to 0.1 mg/cm² ≈ 4 µm. CL thickness varies strongly with carbon support and Pt wt%."
    },
    "catalyst_loading": {
      "value": { "value": 0.1, "unit": "mg/cm^2" },
      "source": "zhang2024acsami",
      "confidence": "paper",
      "note": "Baseline cathode loading used for comparison against ultra-low (0.025) and SOA (0.5-1.0) mg_Pt/cm². Pt on high surface area carbon (HSAC), I/C = 0.35."
    },
    "footprint": {
      "shape": "circular",
      "diameter": { "value": 50, "unit": "mm" }
    }
  },

  "cathode_cl.zhang2024.ultralow": {
    "category": "cathode_cl",
    "name": "Pt/HSAC cathode CL — 0.025 mg_Pt/cm² ultralow (Zhang 2024)",
    "name_de": "Pt/HSAC Kathoden-CL — 0.025 mg_Pt/cm² Ultra-Low (Zhang 2024)",
    "manufacturer": null,
    "thickness": {
      "value": { "value": 1, "unit": "um" },
      "source": "zhang2024acsami",
      "confidence": "paper",
      "note": "50 wt% Pt on HSAC at 0.025 mg/cm² with I/C = 0.35; reported by Zhang 2024."
    },
    "catalyst_loading": {
      "value": { "value": 0.025, "unit": "mg/cm^2" },
      "source": "zhang2024acsami",
      "confidence": "paper",
      "note": "Ultra-low Pt loading — Zhang 2024 demonstrates comparable performance to baseline at 80 °C, 0.5 A/cm²."
    },
    "footprint": {
      "shape": "circular",
      "diameter": { "value": 50, "unit": "mm" }
    }
  }
}
